Repository: Gewuerz/Single_Crystal_LaTeX_tables

# Single_Crystal_LaTeX_tables

Program for converting single crystal data (.cif, .lxr, .sum) into LaTeX tables
Currently works for .cif files generated with JANA (and maybe SHELX)
Currently supporting data gathered thorugh a Stoe IPDS or Stoe StadiVari

File: Pr53.sum (part 2 of 2)
    Previous scaling?                      not possible
    New scaling?                           not possible
    Spherical absorption correction?       no
    Include overflows and Lorentz refls.?  no
    Include satellites?                    no
    Reject outliers? (Coefficients:)       yes (0.050, 0.000, 0.000, 1.000)
                                           R(int):  0.0653 -> 0.0467
                                           N(unmerged):  4845 -> 4390
                                           N(outliers):  455
                                           N(unique):  1152 -> 1152
                                           <Redundancy>:  4.2 -> 3.8
    Write run numbers as batch numbers?    no
    Write direction cosines?               no
    Saved reflections, <I/sigma(I)>:       4390,  13.4

 04-Jul-2019 10:18  ---------------- Building reciprocal space -----------------

    Runs/frames:           Available:           0 run(s), 129 frames
                           Selected:            Run  1    Frames   1 - 129
                                                Run  2    Frames   1 -   0
                                                Run  3    Frames   1 -   0
                                                Run  4    Frames   1 -   0
                                                Run  5    Frames   1 -   0

    Conditions for array:  XYZ(min)  [A-1]:     -1.0000
                           XYZ(max)  [A-1]:     1.0000
                           Increment [A-1]:     0.0040
                           Correct positions:   yes
                           Repair tiny holes:   yes
                           Subpixels (X,Y):     1 (proposal: 1)
                           Subpixels (omega):   3 (proposal: 7)

    Frames selected:       2Theta range:        2.5 - 62.1
                           Pixels:              2267 x 2267
                           Maximum d* [A-1]:    1.451

    3D array (cube):       2theta range [deg]:  0.0 - 76.0
                           Voxels (edge):       501
                           Voxels (total):      125751501
                           Memory [MB]:         479
                           Coverage:            65.159 %
                           Tiny holes:          0.719 %, 593092
                           Elapsed time:        5.1 min

 05-Jul-2019 08:24  -------------------- End of measurement --------------------

    Run #1 ( done )
    Run #2 (12 frames measured out of 180)
    Run #3 ( not measured )
    Run #4 ( not measured )
    Run #5 ( not measured )

    Measured runs                        : 1 (out of 5)
    Measured frames                      : 192 (out of 900)
    Remeasured frames with filter        : 0
    Statistics over all measured frames
      Mean minimum pixel intensity       : 8.0
      Mean average pixel intensity       : 19.5
      Mean maximum pixel intensity       : 6729.0
      Total number of overflow pixels    : 8

 05-Jul-2019 10:03  ----------------------- Peak search ------------------------

    Selected runs/frames ( available: 1 runs, 192 frames ) :
    Run  1   Frames  1,180
    Run  2   Frames  1, 12

    Min, max 2Theta  :  0.0, 60.0        New peaklist : Yes

    11384 Peaks found, deleted 1417, independent 9338

 05-Jul-2019 10:03  --------------------- Cell refinement ----------------------

    Number of indexed peaks used = 7694 out of 9338

    Min, max 2Theta : 3.94, 60.01

    Crystal system  : Orthorhombic

    Cell :   4.1203   7.3836  20.8451  90.000  90.000  90.000    634.17
    Esds :   0.0004   0.0009   0.0020   0.000   0.000   0.000      0.12
    Fit  :   0.0074

    Orienting matrix :  -0.235277  -0.029972  -0.005092
                        -0.009097  -0.039801   0.045819
                        -0.058868   0.125937   0.013269

 05-Jul-2019 10:03  --------------------- Cell refinement ----------------------

    Number of indexed peaks used = 7691 out of 9338

    Min, max 2Theta : 3.94, 60.01

    Crystal system  : Orthorhombic

    Cell :   4.1202   7.3837  20.8451  90.000  90.000  90.000    634.15
    Esds :   0.0004   0.0009   0.0020   0.000   0.000   0.000      0.12
    Fit  :   0.0074

    Orienting matrix :  -0.235285  -0.029973  -0.005093
                        -0.009102  -0.039802   0.045819
                        -0.058874   0.125935   0.013269

 05-Jul-2019 10:03  --------------------- Cell refinement ----------------------

    Number of indexed peaks used = 7690 out of 9338

    Min, max 2Theta : 3.94, 60.01

    Crystal system  : Orthorhombic

    Cell :   4.1202   7.3837  20.8451  90.000  90.000  90.000    634.15
    Esds :   0.0004   0.0009   0.0020   0.000   0.000   0.000      0.12
    Fit  :   0.0074

    Orienting matrix :  -0.235285  -0.029973  -0.005093
                        -0.009102  -0.039803   0.045819
                        -0.058874   0.125935   0.013269

 05-Jul-2019 10:03  --------------------- Cell refinement ----------------------

    Number of indexed peaks used = 7690 out of 9338

    Min, max 2Theta : 3.94, 60.01

    Crystal system  : Orthorhombic

    Cell :   4.1202   7.3837  20.8451  90.000  90.000  90.000    634.15
    Esds :   0.0004   0.0009   0.0020   0.000   0.000   0.000      0.12
    Fit  :   0.0074

    Orienting matrix :  -0.235285  -0.029973  -0.005093
                        -0.009102  -0.039803   0.045819
                        -0.058874   0.125935   0.013269

 05-Jul-2019 10:03  --------------------- Cell refinement ----------------------

    Number of indexed peaks used = 7690 out of 9338

    Min, max 2Theta : 3.94, 60.01

    Crystal system  : Orthorhombic

    Cell :   4.1202   7.3837  20.8451  90.000  90.000  90.000    634.15
    Esds :   0.0004   0.0009   0.0020   0.000   0.000   0.000      0.12
    Fit  :   0.0074

    Orienting matrix :  -0.235285  -0.029973  -0.005093
                        -0.009102  -0.039803   0.045819
                        -0.058874   0.125935   0.013269

 05-Jul-2019 10:03  --------------------- Cell refinement ----------------------

    Number of indexed peaks used = 7690 out of 9338

    Min, max 2Theta : 3.94, 60.01

    Crystal system  : Orthorhombic

    Cell :   4.1202   7.3837  20.8451  90.000  90.000  90.000    634.15
    Esds :   0.0004   0.0009   0.0020   0.000   0.000   0.000      0.12
    Fit  :   0.0074

    Orienting matrix :  -0.235285  -0.029973  -0.005093
                        -0.009102  -0.039803   0.045819
                        -0.058874   0.125935   0.013269

 05-Jul-2019 10:05  ----------------------- Integration ------------------------

    Domains:               S:\Pöttgen\Pr53\Pr53.x

    Runs/frames:           Available:           1 run(s), 192 frames
                           Selected:            Run  1    Frames  1 - 180
                                                Run  2    Frames  1 -  12

    Setup:                 Use filter frames:   OFF
                           Overlap check:       ON, 0 % tolerance
                           Wavelengths:         Mo  0.70930, 0.71359  (0.71073)
                           Apply q vectors:     OFF
                           Apply shading masks: OFF
                           Apply beamstop mask: OFF
                           Apply 2nd b.s. mask: OFF
                           Shading by HPC:      OFF
                           Control refls.:      50  200  (I/sigma >= 6.0)

    Advanced:              Profiles:            elliptical
                           Vary slopes:         ON
                           C.-of-grav. checks:  2, 1 (weaker), 0 (weakest)
                           Corr. sphere dist.:  20 %
                           Pixel int. offset:   0.0
                           Pixel int. factor:   1.0
                           Background area:     1.2 times the peak area
                           Refine matrix:       ON
                           Init. ctrl. refls.:  OFF
                           Corrections:         L P A -
                           Lorentz correction:  min: 0.0100, max: 1.2736
                           Polarisat. factor:   min: 0.5840, max: 0.9995
                           Air transmission:    min: 0.9720, max: 0.9881
                           Min. Lorentz factor: 0.010
                           Mono. d*, orient.:   0.298151, 0.0
                           Dir. cos. method:    flexible
                           Cut off refls.:      ON (95.0 % of max. radius)
                           Dir. cos., hkl file: ON
                           Merge reflections:   OFF
                           Scaling mode:        autom. due to overall Fo2(max)

    Parameters:            A, B, EMS:           14.0  -2.0  0.020

    Main statistics:       Mean intensity:      835 - 8946
                           Control refl.:       18 - 48
                           Mean chi^2*10000:    0.00 - 0.13
                           Cell volume:         634.0 - 635.8
                           Delta(max) [%]:      0.2 0.2 0.1  0.1 0.1 0.2  0.3
                           Scale factor:        0.0430494, proposed: 0.0430494

    hkl output:            S:\Pöttgen\Pr53\Pr53.hkl
                           Overlapped:          0  (rejected)
                           Overflowed:          2  (omitted but x file)
                           Lorentz zone:        24  (omitted but x file)
                           Saved reflections:   7195  (7221 into x file)
                           Mean Fo2/sigma:      15.5
                           Mean Fo2:            237.8

    Elapsed time [s]:      39.4

 05-Jul-2019 10:07  -------------------- Crystal Parameters --------------------

    Title:                 Pr53 JB67 B2K4 EuPt3Ga5 J. Bönnighausen 2019_07_02

    Colour:
    Shape:
    Size, radius:          0.000 x 0.000 x 0.000 mm3,  0.000 mm

    Crystal system:        orthorhombic
    Lattice type:          P
    Laue class:            m m m
    Space group:
    Cell:                  4.1202   7.3837  20.8451   90.000   90.000   90.000
    Esds:                  0.0004   0.0009   0.0020    0.000    0.000    0.000
    Volume, esd:           634.15,  0.12

    Z, sum formula:        4.000   Eu Pt3 Ga5
    Molecular weight:      1085.813
    Density (calc.):       11.373 g cm-3 (Mg m-3)
    Mean atomic volume:    17.6
    Linear abs. coeff.:    96.100 mm-1

 05-Jul-2019 10:08  ----------------- Laue Analyzer (Analysis) -----------------

    Lattice      Condition(s)               N(+)  I/Sigma(+)    N(-)  I/Sigma(-)
    ----------------------------------------------------------------------------
    P            -                          7195    15.49          0     0.00
    C            h + k = 2n                 3580    15.24       3615    15.74
    A            k + l = 2n                 3614    15.23       3581    15.76
    B            h + l = 2n                 3597    15.86       3598    15.13
    F            h+k=2n, k+l=2n, h+l=2n     1798    15.35       5397    15.54
    I            h + k + l = 2n             3611    15.49       3584    15.50
    R obverse   -h + k + l = 3n             2402    15.43       4793    15.53
    R reverse    h - k + l = 3n             2413    15.46       4782    15.51

    Cell parameters [A,°]:                 4.12 7.38 20.85 90.0 90.0 90.0
    Highest-possible crystal system:       orthorhombic
    Lattice type:                          P
    Maximum 2theta [°]:                    61
    Reflections used for R(int):           7195
    Absorption correction?                 no
    Decay correction?                      no
    Apply previous scaling?                no

    Crystal system   Laue class                  N(unique)   Redundancy   R(int)
    ----------------------------------------------------------------------------
    'triclinic'      'identical hkl only'           5866        1.23      0.2263
    triclinic        -1                             3541        2.03      0.1766
    monoclinic       2/m    ->  unique axis b       2012        3.58      0.2178
    monoclinic       2/m    ->  unique axis c       1946        3.70      0.1874
    monoclinic       2/m    ->  unique axis a       1991        3.61      0.2196
    orthorhombic     mmm                            1155        6.23      0.2248
    tetragonal       4/m                            1328        5.42      0.5150
    tetragonal       4/mmm                           840        8.57      0.5241
    trigonal         -3                             2155        3.34      0.6386
    trigonal         -3m    ->  -31m                1384        5.20      0.7568
    trigonal         -3m    ->  -3m1                1469        4.90      0.7596
    hexagonal        6/m                            1160        6.20      0.6509
    hexagonal        6/mmmm                          843        8.53      0.7657
    cubic            m-3                             899        8.00      0.5145
    cubic            m-3m                            625       11.51      0.7261

 05-Jul-2019 10:16  --------------------- Cell refinement ----------------------

    Number of control reflections used = 6155 out of 6155

    Min, max 2Theta : 3.91, 61.76

    Crystal system  : Orthorhombic

    Cell :   4.1200   7.3834  20.8498  90.000  90.000  90.000    634.24
    Esds :   0.0002   0.0005   0.0011   0.000   0.000   0.000      0.07
    Fit  :   0.0036

    Orienting matrix :  -0.235317  -0.029930  -0.005086
                        -0.009092  -0.039814   0.045808
                        -0.058793   0.125947   0.013272

 05-Jul-2019 10:16  --------------------- Cell refinement ----------------------

    Number of control reflections used = 6137 out of 6155

    Min, max 2Theta : 3.91, 61.76

    Crystal system  : Orthorhombic

    Cell :   4.1200   7.3833  20.8491  90.000  90.000  90.000    634.21
    Esds :   0.0002   0.0005   0.0011   0.000   0.000   0.000      0.07
    Fit  :   0.0035

    Orienting matrix :  -0.235316  -0.029930  -0.005086
                        -0.009092  -0.039815   0.045809
                        -0.058793   0.125949   0.013272

 05-Jul-2019 10:17  ------------ Cell/modulation vectors refinement ------------

    Number of control reflections used = 4016 out of 6155

    Min, max 2Theta : 3.91, 61.64

    Crystal system  : Orthorhombic

    Cell :   4.1197   7.3848  20.8501  90.000  90.000  90.000    634.33
    Esds :   0.0003   0.0005   0.0015   0.000   0.000   0.000      0.08
    Fit  :   0.0027

    Orienting matrix :  -0.235329  -0.029919  -0.005094
                        -0.009116  -0.039849   0.045802
                        -0.058802   0.125912   0.013285

 05-Jul-2019 10:17  -------------------- Crystal Parameters --------------------

    Title:                 Pr53 JB67 B2K4 EuPt3Ga5 J. Bönnighausen 2019_07_02

    Colour:
    Shape:
    Size, radius:          0.000 x 0.000 x 0.000 mm3,  0.000 mm

    Crystal system:        orthorhombic
    Lattice type:          P
    Laue class:            m m m
    Space group:
    Cell:                  4.1197   7.3848  20.8501   90.000   90.000   90.000
    Esds:                  0.0003   0.0005   0.0015    0.000    0.000    0.000
    Volume, esd:           634.33,  0.08

    Z, sum formula:        4.000   Eu Pt3 Ga5
    Molecular weight:      1085.813
    Density (calc.):       11.370 g cm-3 (Mg m-3)
    Mean atomic volume:    17.6
    Linear abs. coeff.:    96.070 mm-1

 05-Jul-2019 10:17  ----------------- Laue Analyzer (Analysis) -----------------

    Lattice      Condition(s)               N(+)  I/Sigma(+)    N(-)  I/Sigma(-)
    ----------------------------------------------------------------------------
    P            -                          7195    15.49          0     0.00
    C            h + k = 2n                 3580    15.24       3615    15.74
    A            k + l = 2n                 3614    15.23       3581    15.76
    B            h + l = 2n                 3597    15.86       3598    15.13
    F            h+k=2n, k+l=2n, h+l=2n     1798    15.35       5397    15.54
    I            h + k + l = 2n             3611    15.49       3584    15.50
    R obverse   -h + k + l = 3n             2402    15.43       4793    15.53
    R reverse    h - k + l = 3n             2413    15.46       4782    15.51

    Cell parameters [A,°]:                 4.12 7.38 20.85 90.0 90.0 90.0
    Highest-possible crystal system:       orthorhombic
    Lattice type:                          P
    Maximum 2theta [°]:                    61
    Reflections used for R(int):           7195
    Absorption correction?                 yes
    Decay correction?                      no
    Apply previous scaling?                no

    Crystal system   Laue class                  N(unique)   Redundancy   R(int)
    ----------------------------------------------------------------------------
    'triclinic'      'identical hkl only'           5866        1.23      0.0554
    triclinic        -1                             3541        2.03      0.0529
    monoclinic       2/m    ->  unique axis b       2012        3.58      0.0629
    monoclinic       2/m    ->  unique axis c       1946        3.70      0.0616
    monoclinic       2/m    ->  unique axis a       1991        3.61      0.0631
    orthorhombic     mmm                            1155        6.23      0.0669
    tetragonal       4/m                            1328        5.42      0.4558
    tetragonal       4/mmm                           840        8.57      0.4599
    trigonal         -3                             2155        3.34      0.5887
    trigonal         -3m    ->  -31m                1384        5.20      0.7189
    trigonal         -3m    ->  -3m1                1469        4.90      0.7214
    hexagonal        6/m                            1160        6.20      0.5999
    hexagonal        6/mmmm                          843        8.53      0.7272
    cubic            m-3                             899        8.00      0.4347
    cubic            m-3m                            625       11.51      0.6948

 05-Jul-2019 10:18  ----------------- Laue Analyzer (Scaling) ------------------

    Cell parameters [A,°]:                 4.12 7.38 20.85 90.0 90.0 90.0
    Crystal system, Laue class:            orthorhombic,  mmm
    Keep Friedel pairs separate?           no
    Lattice type:                          P

    Frame scaling:
    
       R(int) at the beginning: 	0.0669	(100 %)
       R(int) after subcycle  1:  	0.0634	( 95 %)
       R(int) after subcycle  2:  	0.0633	( 95 %)
       R(int) after subcycle  3:  	0.0633	( 95 %)
    
       4583 (l.s.) out of 7195 (Rint) out of 7221 (x file) reflections
       used for the optimization.
    
       Statistics over combined scale factors for x file reflections:
       min. = 0.960 (run 1)   max. = 1.043 (run 1)    spread = 0.1

    Statistis over scale factors for least-squares reflections:
                                  min.       mean       max.     spread    cond.
       Methods combined:         0.960      1.000      1.043      0.083
       Frame      scaling:       0.960      1.000      1.043      0.083      1
       Detector X scaling:       1.000      1.000      1.000      0.000      -
       Detector Y scaling:       1.000      1.000      1.000      0.000      -
       Detector r scaling:       1.000      1.000      1.000      0.000      -
       Beam(in)   scaling:       1.000      1.000      1.000      0.000      -
       Beam(out)  scaling:       1.000      1.000      1.000      0.000      -

 05-Jul-2019 10:18  ----------------- Laue Analyzer (Scaling) ------------------

    Cell parameters [A,°]:                 4.12 7.38 20.85 90.0 90.0 90.0
    Crystal system, Laue class:            orthorhombic,  mmm
    Keep Friedel pairs separate?           no
    Lattice type:                          P

    Frame scaling:
    
       R(int) at the beginning: 	0.0633	(100 %)
       R(int) after subcycle  1:  	0.0631	(100 %)
       R(int) after subcycle  2:  	0.0631	(100 %)
    
       4592 (l.s.) out of 7195 (Rint) out of 7221 (x file) reflections
       used for the optimization.
    
       Statistics over combined scale factors for x file reflections:
       min. = 0.944 (run 2)   max. = 1.059 (run 1)    spread = 0.1

    Statistis over scale factors for least-squares reflections:
                                  min.       mean       max.     spread    cond.
       Methods combined:         0.944      1.000      1.059      0.115
       Frame      scaling:       0.944      1.000      1.059      0.115      2
       Detector X scaling:       1.000      1.000      1.000      0.000      -
       Detector Y scaling:       1.000      1.000      1.000      0.000      -
       Detector r scaling:       1.000      1.000      1.000      0.000      -
       Beam(in)   scaling:       1.000      1.000      1.000      0.000      -
       Beam(out)  scaling:       1.000      1.000      1.000      0.000      -

 05-Jul-2019 10:18  ----------------- Laue Analyzer (Scaling) ------------------

    Cell parameters [A,°]:                 4.12 7.38 20.85 90.0 90.0 90.0
    Crystal system, Laue class:            orthorhombic,  mmm
    Keep Friedel pairs separate?           no
    Lattice type:                          P

    Frame scaling:
    
       R(int) at the beginning: 	0.0631	(100 %)
       R(int) after subcycle  1:  	0.0619	( 98 %)
       R(int) after subcycle  2:  	0.0619	( 98 %)
       R(int) after subcycle  3:  	0.0619	( 98 %)
    
       4592 (l.s.) out of 7195 (Rint) out of 7221 (x file) reflections
       used for the optimization.
    
       Statistics over combined scale factors for x file reflections:
       min. = 0.930 (run 2)   max. = 1.041 (run 1)    spread = 0.1

    Statistis over scale factors for least-squares reflections:
                                  min.       mean       max.     spread    cond.
       Methods combined:         0.930      1.000      1.041      0.111
       Frame      scaling:       0.930      1.000      1.041      0.111      3
       Detector X scaling:       1.000      1.000      1.000      0.000      -
       Detector Y scaling:       1.000      1.000      1.000      0.000      -
       Detector r scaling:       1.000      1.000      1.000      0.000      -
       Beam(in)   scaling:       1.000      1.000      1.000      0.000      -
       Beam(out)  scaling:       1.000      1.000      1.000      0.000      -

 05-Jul-2019 10:19  ----------------- Laue Analyzer (hkl File) -----------------

    Cell parameters [A,°]:                 4.12 7.38 20.85 90.0 90.0 90.0
    Crystal system, Laue class:            orthorhombic,  mmm
    Keep Friedel pairs separate?           no
    Lattice type:                          P
    I/sigma(I) scaling:                    1.00
    2theta range [°]:                      0.0  -  180.0
    Run range:                             1  -  99
    I/sigma(I) range:                      -999999.0  -  999999.0
    Absorption correction?                 yes
    Decay correction?                      not possible
    Previous scaling?                      not possible
    New scaling?                           no
    Spherical absorption correction?       no
    Include overflows and Lorentz refls.?  no
    Include satellites?                    no
    Reject outliers? (Coefficients:)       yes (0.050, 0.000, 0.000, 1.000)
                                           R(int):  0.0619 -> 0.0459
                                           N(unmerged):  7195 -> 6561
                                           N(outliers):  634
                                           N(unique):  1155 -> 1155
                                           <Redundancy>:  6.2 -> 5.7
    Write run numbers as batch numbers?    no
    Write direction cosines?               no
    Saved reflections, <I/sigma(I)>:       6561,  14.6
