Repository: Gewuerz/Single_Crystal_LaTeX_tables

# Single_Crystal_LaTeX_tables

Program for converting single crystal data (.cif, .lxr, .sum) into LaTeX tables
Currently works for .cif files generated with JANA (and maybe SHELX)
Currently supporting data gathered thorugh a Stoe IPDS or Stoe StadiVari

File: Sk14.sum (part 2 of 2)
                           Number of frames:        2188
                           Measurement time:        145.9 h
    Run Frames S.  2Th.    Omega    Chi   Phi    Time[h]    Compl.[%]    Redund.
    Volume, esd:           281.80,  0.22

    Z, sum formula:        4.000   Sr Pd Sn
    Molecular weight:      312.750
    Density (calc.):       7.372 g cm-3 (Mg m-3)
    Mean atomic volume:    23.5
    Linear abs. coeff.:    33.580 mm-1

 03-May-2022 09:40  ----------------- Laue Analyzer (Analysis) -----------------

    Lattice      Condition(s)               N(+)  I/Sigma(+)    N(-)  I/Sigma(-)
    ----------------------------------------------------------------------------
    P            -                          3406    11.37          0     0.00
    C            h + k = 2n                 1717    11.24       1689    11.51
    A            k + l = 2n                 1724    11.51       1682    11.23
    B            h + l = 2n                 1721    11.62       1685    11.11
    F            h+k=2n, k+l=2n, h+l=2n      878    11.62       2528    11.28
    I            h + k + l = 2n             1713    12.91       1693     9.81
    R obverse   -h + k + l = 3n             1135    11.09       2271    11.51
    R reverse    h - k + l = 3n             1141    11.15       2265    11.48

    Cell parameters [A,°]:                 4.64 7.50 8.09 90.0 90.0 90.0
    Highest-possible crystal system:       orthorhombic
    Lattice type:                          P
    Maximum 2theta [°]:                    70
    Reflections used for R(int):           3406
    Absorption correction?                 yes
    Decay correction?                      no
    Apply previous scaling?                no

    Crystal system   Laue class                  N(unique)   Redundancy   R(int)
    ----------------------------------------------------------------------------
    'triclinic'      'identical hkl only'           1972        1.73      0.3851
    triclinic        -1                             1784        1.91      0.3864
    monoclinic       2/m    ->  unique axis b       1259        2.71      0.3737
    monoclinic       2/m    ->  unique axis c       1217        2.80      0.3728
    monoclinic       2/m    ->  unique axis a       1133        3.01      0.3712
    orthorhombic     mmm                             757        4.50      0.3782
    tetragonal       4/m                             798        4.27      0.6450
    tetragonal       4/mmm                           527        6.46      0.6539
    trigonal         -3                             1045        3.26      0.8246
    trigonal         -3m    ->  -31m                 713        4.78      0.8896
    trigonal         -3m    ->  -3m1                 736        4.63      0.8870
    hexagonal        6/m                             697        4.89      0.8383
    hexagonal        6/mmmm                          495        6.88      0.8969
    cubic            m-3                             373        9.13      0.7458
    cubic            m-3m                            236       14.43      0.8513

 03-May-2022 09:41  ----------------- Laue Analyzer (Scaling) ------------------

    Cell parameters [A,°]:                 4.64 7.50 8.09 90.0 90.0 90.0
    Crystal system, Laue class:            orthorhombic,  mmm
    Keep Friedel pairs separate?           no
    Lattice type:                          P

    Scaling [frame, X, Y]:
    
       R(int) at beginning: 	0.3782	(100 %)
       R(int) after cycle  1: 	0.0949	( 25 %)
       R(int) after cycle  2: 	0.0938	( 25 %)
       R(int) after cycle  3: 	0.0938	( 25 %)
    
       2068 (l.s.) out of 3406 (Rint) out of 3409 (x file) reflections
       used for the optimization.
    
       Statistics over combined scale factors for x file reflections:
       min. = 0.260 (run 1)   max. = 5.859 (run 8)    spread = 5.6
    
       Hint: 'spread' is bigger than usual.
       To repeat the scaling with smaller orders could be helpful.

    Statistis over scale factors for least-squares reflections:
                                  min.       mean       max.     spread    cond.
       Methods combined:         0.260      1.002      5.653      5.393
       Frame      scaling:       0.314      1.000      4.454      4.141      1
       Detector X scaling:       0.826      1.000      1.353      0.527      1
       Detector Y scaling:       0.999      1.000      1.001      0.003      1
       Detector r scaling:       1.000      1.000      1.000      0.000      -
       Beam(in)   scaling:       1.000      1.000      1.000      0.000      -
       Beam(out)  scaling:       1.000      1.000      1.000      0.000      -

 03-May-2022 09:41  ----------------- Laue Analyzer (Scaling) ------------------

    Cell parameters [A,°]:                 4.64 7.50 8.09 90.0 90.0 90.0
    Crystal system, Laue class:            orthorhombic,  mmm
    Keep Friedel pairs separate?           no
    Lattice type:                          P

    Scaling [frame, X, Y, beam(out)]:
    
       R(int) at beginning: 	0.0938	(100 %)
       R(int) after cycle  1: 	0.0682	( 73 %)
       R(int) after cycle  2: 	0.0640	( 68 %)
       ...
       R(int) after cycle 38: 	0.0589	( 63 %)
       R(int) after cycle 39: 	0.0589	( 63 %)
       R(int) after cycle 40: 	0.0589	( 63 %)
    
       Highest possible number of cycles reached.
    
       2073 (l.s.) out of 3406 (Rint) out of 3409 (x file) reflections
       used for the optimization.
    
       Statistics over combined scale factors for x file reflections:
       min. = 0.166 (run 1)   max. = 7.013 (run 8)    spread = 6.8
    
       Hint: 'spread' is bigger than usual.
       To repeat the scaling with smaller orders could be helpful.

    Statistis over scale factors for least-squares reflections:
                                  min.       mean       max.     spread    cond.
       Methods combined:         0.166      1.002      6.653      6.487
       Frame      scaling:       0.293      1.000      4.970      4.678      3
       Detector X scaling:       0.838      1.000      1.323      0.485      1
       Detector Y scaling:       0.995      1.000      1.005      0.010      1
       Detector r scaling:       1.000      1.000      1.000      0.000      -
       Beam(in)   scaling:       1.000      1.000      1.000      0.000      -
       Beam(out)  scaling:       0.641      1.000      1.207      0.566     4,1

 03-May-2022 09:42  ----------------- Laue Analyzer (Scaling) ------------------

    Cell parameters [A,°]:                 4.64 7.50 8.09 90.0 90.0 90.0
    Crystal system, Laue class:            orthorhombic,  mmm
    Keep Friedel pairs separate?           no
    Lattice type:                          P

    Scaling [frame, X, Y, beam(out)]:
    
       R(int) at beginning: 	0.0589	(100 %)
       R(int) after cycle  1: 	0.0559	( 95 %)
       R(int) after cycle  2: 	0.0556	( 94 %)
       R(int) after cycle  3: 	0.0556	( 94 %)
    
       2073 (l.s.) out of 3406 (Rint) out of 3409 (x file) reflections
       used for the optimization.
    
       Statistics over combined scale factors for x file reflections:
       min. = 0.163 (run 1)   max. = 6.735 (run 8)    spread = 6.6
    
       Hint: 'spread' is bigger than usual.
       To repeat the scaling with smaller orders could be helpful.

    Statistis over scale factors for least-squares reflections:
                                  min.       mean       max.     spread    cond.
       Methods combined:         0.163      1.002      6.551      6.388
       Frame      scaling:       0.296      1.000      4.941      4.645      3
       Detector X scaling:       0.837      1.000      1.325      0.488      1
       Detector Y scaling:       0.993      1.000      1.007      0.014      1
       Detector r scaling:       1.000      1.000      1.000      0.000      -
       Beam(in)   scaling:       1.000      1.000      1.000      0.000      -
       Beam(out)  scaling:       0.628      1.000      1.224      0.597     6,3

 03-May-2022 09:42  ----------------- Laue Analyzer (hkl File) -----------------

    Cell parameters [A,°]:                 4.64 7.50 8.09 90.0 90.0 90.0
    Crystal system, Laue class:            orthorhombic,  mmm
    Keep Friedel pairs separate?           no
    Lattice type:                          P
    I/sigma(I) scaling:                    1.00
    2theta range [°]:                      0.0  -  180.0
    Run range:                             1  -  99
    I/sigma(I) range:                      -999999.0  -  999999.0
    Absorption correction?                 yes
    Decay correction?                      not possible
    Previous scaling?                      not possible
    New scaling?                           yes:
                                           frame scaling, order 3
                                           detector X scaling, order 1
                                           detector Y scaling, order 1
                                           beam(out) scaling, l(max) 6,3
    Include unscalable runs?               such runs not found
    Spherical absorption correction?       yes, mu = 33.5800 mm-1, r = 0.0150 mm
                                           T(min) = 0.4792, T(max) = 0.4925
    Include overflows and Lorentz refls.?  no
    Include satellites?                    no
    Reject outliers? (Coefficients:)       yes (0.050, 0.000, 0.000, 1.000)
                                           R(int):  0.0556 -> 0.0405
                                           N(unmerged):  3406 -> 3054
                                           N(outliers):  352
                                           N(unique):  757 -> 757
                                           <Redundancy>:  4.5 -> 4.0
    Write run numbers as batch numbers?    no
    Write direction cosines?               no
    Saved reflections, <I/sigma(I)>:       3054,  11.4

 03-May-2022 09:43  ------------ Cell/modulation vectors refinement ------------

    Number of control reflections used = 4205 out of 5875

    Min, max 2Theta : 7.41, 70.73

    Crystal system  : Orthorhombic

    Cell :   4.6762   7.5523   8.1379  90.000  90.000  90.000    287.40
    Esds :   0.0006   0.0011   0.0009   0.000   0.000   0.000      0.06
    Fit  :   0.0041

    Orienting matrix :   0.088266  -0.083689   0.080594
                        -0.004069  -0.096114  -0.084487
                         0.194739   0.035924  -0.038294

 03-May-2022 09:51  ---------------- Building reciprocal space -----------------

    Runs/frames:           Available:           9 run(s), 2188 frames
                           Selected:            all

    Runs/frames:           Available:           9 run(s), 2188 frames

    Conditions for array:  XYZ(min)  [A-1]:     -1.0000
                           XYZ(max)  [A-1]:     1.0000
                           Increment [A-1]:     0.0040
                           Correct positions:   yes
                           Repair tiny holes:   yes
                           Subpixels (X,Y):     3 (proposal: 3)
                           Subpixels (omega):   2 (proposal: 2)

    Frames selected:       2Theta range:        3.9 - 70.9
                           Pixels:              487 x 195
                           Maximum d* [A-1]:    1.632

    3D array (cube):       2theta range [deg]:  0.0 - 76.0
                           Voxels (edge):       501
                           Voxels (total):      125751501
                           Memory [MB]:         479
                           Coverage:            55.180 %
                           Tiny holes:          0.000 %, 169
                           Elapsed time:        4.7 min
