Repository: Gewuerz/Single_Crystal_LaTeX_tables

# Single_Crystal_LaTeX_tables

Program for converting single crystal data (.cif, .lxr, .sum) into LaTeX tables
Currently works for .cif files generated with JANA (and maybe SHELX)
Currently supporting data gathered thorugh a Stoe IPDS or Stoe StadiVari

File: lxr_Datei_konvertiert.txt
 STOE XRED32 1.60.1                                            05-Jul-2019 10:17

 Input File(s) : S:\Pöttgen\Pr53\Pr53.x

 Cell Parameters : 4.1197(3), 7.3848(5), 20.8501(15), 90.00, 90.00, 90.00
 Cell Volume     : 634.33(8)

 Laue Symmetry   : Orthorhombic m m m    Lattice : Primitive

 Chemical Formula : Eu Pt3 Ga5
 Molecular Weight : 1085.8       Z = 4      Volume/Atom = 17.6
 Density (calc.)  : 11.37 Mg/m^3
 Absorption Coef. : 96.07 mm^-1

 Number of reflections read : 7221   Rejected : 26 (overflowed, Lorentz zone)
 Residual  reflections used : 7195
 Minimum and maximum 2Theta : 3.9, 61.1
 Minimum and maximum H,K,L  : -5,-10,-28   5,10,28
 Avg. I/Sigma for all data  : 15.49

 Number of unique reflections  : 1155  
 Completeness of data set [%]  : 96.7     Redundancy : 6.23

 R(int) = 0.0674 ( 7188 contributors )     R(Sigma) = 0.0581

                         Average I/Sigma vs. 2Theta
 2Theta       3.9   26.3   33.6   39.1   43.4   47.0   50.7   53.8   56.8   59.9   61.1
 Resol.     10.43   1.56   1.23   1.06   0.96   0.89   0.83   0.79   0.75   0.71   0.70
 N(Refl)         709    730    739    762    759    752    788    861    824    271
 I/Sigma       21.95  23.09  21.89  20.13  12.00  10.98  15.74  10.97   7.88   6.79
 Completeness  100.0  100.0   97.5   98.4   97.5   95.8   96.2   96.4   94.9   83.6
 Redundancy      5.2    6.3    6.4    6.2    6.4    6.6    6.3    6.5    6.3    5.9
 R(int)        0.050  0.056  0.058  0.066  0.076  0.089  0.069  0.083  0.108  0.113

 I/Sigma    <  0      2      4      8     16     32     64    128    256    512
 N(Refl)     567   2184   2935   3977   5072   6104   6854   7157   7192   7195
 Percent     7.9   30.2   40.6   55.1   70.2   84.5   94.9   99.1   99.6   99.6

 Absorption Correction    : Numerical
 Absorption Coefficient   : 96.07 mm^-1
 Min and max Transmission : 0.0733, 0.3324

         Crystal Faces
  N      H     K     L    D [mm]
  1      4    15     6    0.0234
  2      3    -8   -30    0.0066
  3      8     6    15    0.0208
  4     -2     1    30    0.0060
  5      0     0    -1    0.0107
  6     -7     0    30    0.0151
  7     -4     3    30    0.0066

 57 Inconsistent Equivalents ( ESD > 4 * Sigma )

   H   K   L   Mean Int.  Sigma    ESD     N
   0   2   9    5139.4     36.6   899.3    2
   4   0   0    6679.2     25.2   411.6    2
   0   8   8    1771.9     22.5   307.2    4
   2   4   0    4458.1     25.9   331.1    4
   0   4   0    4426.4     32.0   401.8    2
   1   0  10    4929.0     39.8   440.8    4
   0   5   7    2926.4     27.1   293.1    4
   2   2   9    4363.2     25.7   271.2    9
   1   0  16    2708.2     34.0   326.5    4
   3   0  10    3309.2     21.7   204.7    4
   2   5   7    2300.1     20.0   171.4   10
   0   1  15    1402.7     30.4   244.1    2
   2   3  16    2535.8     23.1   167.0    8
   4   3  16    1523.0     18.9   132.5    8
   3   2   3    1758.9     15.9   109.5    9
   5   0  10    1677.7     18.3   122.1    4
   0   7  16    1934.1     22.1   145.8    4
   0   9   7     693.4     20.3   129.6    4
   0   5  10     798.3     18.9   113.8    4
   1   0   8    1995.2     27.8   162.1    4
   1   2  19    1027.0     20.9   118.9    4
   1   2   3    2960.2     29.4   165.6    9
   2   8   8    1396.4     19.0   105.5    8
   3   2   7    1724.9     16.4    91.1    9
   4   4   0    2528.7     19.0   104.5    4
   2   6   1    1220.7     17.3    93.9    8
   1   7   0     574.7     17.5    93.8    4
   3   6  18     428.8     16.9    90.3    7
   0   5   8    2136.8     23.9   127.5    4
   3   0  16    1720.2     18.9   100.4    3
   3   4  10    1082.3     15.5    81.7    8
   2   0   6    1572.2     18.3    96.3    4
   2   3  15    1357.7     19.0    98.7    8
   0   3  16    3346.6     28.1   145.3    2
   0   4   8     996.9     21.6   104.9    4
   0   8  10     611.8     18.2    87.3    4
   1   8   2    1367.0     21.3   100.2    8
   3   0   8    1158.8     16.9    79.5    4
   0   8  11     680.4     17.8    83.8    4
   0   8   6     621.9     19.9    92.4    4
   3   5   3     938.6     16.6    77.0    8
   0   1  18     608.7     27.8   124.8    2
   3   3   5    1136.9     15.5    69.4    7
   3   2   5     775.5     14.1    63.0    8
   1   1  19    1512.0     25.3   113.2    3
   0  10   1     994.5     24.9   110.3    4
   2   2   3    1386.3     17.9    77.5    8
   4   0   6     889.3     13.0    56.1    5
   3   2   1    1181.1     14.4    61.8    9
   4   2   9    2488.2     18.8    80.0    8
 etc.

File: sum_Datei_konvertiert.txt (part 1 of 2)

 02-Jul-2019 10:29  ---------------- X-Area summary file created ---------------

 Parameter file :   D:\Pöttgen\Pr53\Pr53

 02-Jul-2019 10:35  -------------------- Crystal Parameters --------------------

    Title:                 Pr53 JB67 B2K4 EuPt3Ga5 J. Bönnighausen 2019_07_02

    Colour:
    Shape:
    Size, radius:          0.000 x 0.000 x 0.000 mm3,  0.000 mm

    Crystal system:        triclinic
    Lattice type:          P
    Laue class:            -1
    Space group:
    Cell:                  10.0000  10.0000  10.0000   90.000   90.000   90.000
    Esds:                   0.0000   0.0000   0.0000    0.000    0.000    0.000
    Volume, esd:           1000.00,  0.00

    Z, sum formula:        4.000   Eu Pt3 Ga5
    Molecular weight:      1085.813
    Density (calc.):       7.212 g cm-3 (Mg m-3)
    Mean atomic volume:    27.8
    Linear abs. coeff.:    60.940 mm-1

 02-Jul-2019 10:53  ------------------- Begin of measurement -------------------

    Wavelength [Å]         : 0.71073
    Tube power [kW]        : 1.80
    Tube voltage [kV]      : 45.0
    Tube current [mA]      : 40
    Collimator size [mm]   : 0.5
    Temperature [K]        : 293.16
    Detector distance [mm] : 90.0
    Pixelsize [mm]         : 0.150
    Scanradius [mm]        : 4.0 - 170.0
    Filter usage           : never
    2theta range           : 2.54 - 62.10
    d(hkl) range [Å]       : 16.003 - 0.689

    Run #1
      Phi                  : 0.0
      Omega range          : 0.0 - 180.0
      Omega increment      : 1.0  ( osc. )
      Exposure time [min]  : 20.0
      Frames               : 180

    Run #2
      Phi                  : 60.0
      Omega range          : 0.0 - 180.0
      Omega increment      : 1.0  ( osc. )
      Exposure time [min]  : 20.0
      Frames               : 180

    Run #3
      Phi                  : 120.0
      Omega range          : 0.0 - 180.0
      Omega increment      : 1.0  ( osc. )
      Exposure time [min]  : 20.0
      Frames               : 180

    Run #4
      Phi                  : 215.0
      Omega range          : 0.0 - 180.0
      Omega increment      : 1.0  ( osc. )
      Exposure time [min]  : 20.0
      Frames               : 180

    Run #5
      Phi                  : 155.0
      Omega range          : 0.0 - 180.0
      Omega increment      : 1.0  ( osc. )
      Exposure time [min]  : 20.0
      Frames               : 180

    First frame to process is frame 1 from run 1

 02-Jul-2019 14:48  ----------------------- Peak search ------------------------

    Selected runs/frames ( available: 0 runs, 10 frames ) :
    Run  1   Frames  1, 10

    Min, max 2Theta  :  0.0, 60.0        New peaklist : Yes

    596 Peaks found, deleted 77, independent 494

 02-Jul-2019 14:49  ---------------------- Index results -----------------------

    Number of peaks used/selected = 494 out of 494

    Initial cell :   4.120  21.272   7.388   89.85   89.94   78.90    635.3

    Final   cell :   4.122   7.385  20.875   89.89   89.98   90.03    635.4

    Lattice type : Orthorhombic P

    Indexed peaks: 358 ( 72.5 % )

    Orienting matrix :  -0.235400  -0.029652  -0.004920
                        -0.008754  -0.039601   0.045806
                        -0.058008   0.126050   0.013132

 02-Jul-2019 14:49  --------------------- Cell refinement ----------------------

    Number of indexed peaks used = 358 out of 494

    Min, max 2Theta : 9.96, 60.01

    Crystal system  : Orthorhombic

    Cell :   4.1223   7.3808  20.8709  90.000  90.000  90.000    635.01
    Esds :   0.0014   0.0045   0.0085   0.000   0.000   0.000      0.51
    Fit  :   0.0063

    Orienting matrix :  -0.235388  -0.029631  -0.004938
                        -0.008708  -0.039464   0.045804
                        -0.058000   0.126180   0.013165

 02-Jul-2019 14:49  --------------------- Cell refinement ----------------------

    Number of indexed peaks used = 406 out of 494

    Min, max 2Theta : 9.96, 60.01

    Crystal system  : Orthorhombic

    Cell :   4.1225   7.3782  20.8573  90.000  90.000  90.000    634.41
    Esds :   0.0015   0.0049   0.0092   0.000   0.000   0.000      0.56
    Fit  :   0.0074

    Orienting matrix :  -0.235407  -0.029572  -0.004935
                        -0.008701  -0.039501   0.045831
                        -0.057872   0.126232   0.013185

 02-Jul-2019 14:49  --------------------- Cell refinement ----------------------

    Number of indexed peaks used = 407 out of 494

    Min, max 2Theta : 9.96, 60.01

    Crystal system  : Orthorhombic

    Cell :   4.1223   7.3770  20.8529  90.000  90.000  90.000    634.15
    Esds :   0.0015   0.0049   0.0091   0.000   0.000   0.000      0.55
    Fit  :   0.0074

    Orienting matrix :  -0.235417  -0.029578  -0.004935
                        -0.008695  -0.039506   0.045841
                        -0.057874   0.126253   0.013188

 02-Jul-2019 14:49  --------------------- Cell refinement ----------------------

    Number of indexed peaks used = 407 out of 494

    Min, max 2Theta : 9.96, 60.01

    Crystal system  : Orthorhombic

    Cell :   4.1223   7.3770  20.8529  90.000  90.000  90.000    634.15
    Esds :   0.0015   0.0049   0.0091   0.000   0.000   0.000      0.55
    Fit  :   0.0074

    Orienting matrix :  -0.235417  -0.029578  -0.004935
                        -0.008695  -0.039506   0.045841
                        -0.057874   0.126253   0.013188

 02-Jul-2019 14:49  --------------------- Cell refinement ----------------------

    Number of indexed peaks used = 407 out of 494

    Min, max 2Theta : 9.96, 60.01

    Crystal system  : Orthorhombic

    Cell :   4.1223   7.3770  20.8529  90.000  90.000  90.000    634.15
    Esds :   0.0015   0.0049   0.0091   0.000   0.000   0.000      0.55
    Fit  :   0.0074

    Orienting matrix :  -0.235417  -0.029578  -0.004935
                        -0.008695  -0.039506   0.045841
                        -0.057874   0.126253   0.013188

 03-Jul-2019 08:33  -------------------- Crystal Parameters --------------------

    Title:                 Pr53 JB67 B2K4 EuPt3Ga5 J. Bönnighausen 2019_07_02

    Colour:
    Shape:
    Size, radius:          0.000 x 0.000 x 0.000 mm3,  0.000 mm

    Crystal system:        orthorhombic
    Lattice type:          P
    Laue class:            m m m
    Space group:
    Cell:                  4.1223   7.3770  20.8529   90.000   90.000   90.000
    Esds:                  0.0015   0.0049   0.0091    0.000    0.000    0.000
    Volume, esd:           634.15,  0.55

    Z, sum formula:        4.000   Eu Pt3 Ga5
    Molecular weight:      1085.813
    Density (calc.):       11.373 g cm-3 (Mg m-3)
    Mean atomic volume:    17.6
    Linear abs. coeff.:    96.100 mm-1

 03-Jul-2019 08:33  ----------------------- Peak search ------------------------

    Selected runs/frames ( available: 0 runs, 59 frames ) :
    Run  1   Frames  1, 59

    Min, max 2Theta  :  0.0, 60.0        New peaklist : Yes

    3450 Peaks found, deleted 437, independent 2825

 03-Jul-2019 08:34  ---------------------- Index results -----------------------

    Number of peaks used/selected = 2000 out of 2825

    Initial cell :   8.457  26.853   7.385  123.40   29.17  109.33    634.5

    Final   cell :   4.122   7.381  20.845   90.01   90.00   90.01    634.2

    Lattice type : Orthorhombic P

    Indexed peaks: 2364 ( 83.7 % )

    Orienting matrix :  -0.235322  -0.029761  -0.005014
                        -0.008889  -0.039674   0.045832
                        -0.058303   0.126089   0.013250

 03-Jul-2019 08:34  --------------------- Cell refinement ----------------------

    Number of indexed peaks used = 2364 out of 2825

    Min, max 2Theta : 9.90, 60.01

    Crystal system  : Orthorhombic

    Cell :   4.1217   7.3808  20.8451  90.000  90.000  90.000    634.13
    Esds :   0.0008   0.0022   0.0040   0.000   0.000   0.000      0.25
    Fit  :   0.0081

    Orienting matrix :  -0.235338  -0.029749  -0.005013
                        -0.008884  -0.039687   0.045835
                        -0.058324   0.126081   0.013245

 03-Jul-2019 08:34  --------------------- Cell refinement ----------------------

    Number of indexed peaks used = 2346 out of 2825

    Min, max 2Theta : 9.90, 60.01

    Crystal system  : Orthorhombic

    Cell :   4.1217   7.3814  20.8462  90.000  90.000  90.000    634.22
    Esds :   0.0007   0.0020   0.0037   0.000   0.000   0.000      0.23
    Fit  :   0.0074

    Orienting matrix :  -0.235328  -0.029758  -0.005023
                        -0.008925  -0.039695   0.045831
                        -0.058359   0.126066   0.013245

 03-Jul-2019 08:35  --------------------- Cell refinement ----------------------

    Number of indexed peaks used = 2346 out of 2825

    Min, max 2Theta : 9.90, 60.01

    Crystal system  : Orthorhombic

    Cell :   4.1217   7.3814  20.8462  90.000  90.000  90.000    634.22
    Esds :   0.0007   0.0020   0.0037   0.000   0.000   0.000      0.23
    Fit  :   0.0074

    Orienting matrix :  -0.235328  -0.029758  -0.005023
                        -0.008925  -0.039695   0.045831
                        -0.058359   0.126066   0.013245

 03-Jul-2019 08:35  --------------------- Cell refinement ----------------------

    Number of indexed peaks used = 2346 out of 2825

    Min, max 2Theta : 9.90, 60.01

    Crystal system  : Orthorhombic

    Cell :   4.1217   7.3814  20.8462  90.000  90.000  90.000    634.22
    Esds :   0.0007   0.0020   0.0037   0.000   0.000   0.000      0.23
    Fit  :   0.0074

    Orienting matrix :  -0.235328  -0.029758  -0.005023
                        -0.008925  -0.039695   0.045831
                        -0.058359   0.126066   0.013245

 03-Jul-2019 08:35  --------------------- Cell refinement ----------------------

    Number of indexed peaks used = 2346 out of 2825

    Min, max 2Theta : 9.90, 60.01

    Crystal system  : Orthorhombic

    Cell :   4.1217   7.3814  20.8462  90.000  90.000  90.000    634.22
    Esds :   0.0007   0.0020   0.0037   0.000   0.000   0.000      0.23
    Fit  :   0.0074

    Orienting matrix :  -0.235328  -0.029758  -0.005023
                        -0.008925  -0.039695   0.045831
                        -0.058359   0.126066   0.013245

 03-Jul-2019 08:38  ----------------------- Integration ------------------------

    Domains:               S:\Pöttgen\Pr53\Pr53.x

    Runs/frames:           Available:           0 run(s), 59 frames
                           Selected:            Run  1    Frames  1 -  59

    Setup:                 Use filter frames:   OFF
                           Overlap check:       ON, 0 % tolerance
                           Wavelengths:         Mo  0.70930, 0.71359  (0.71073)
                           Apply q vectors:     OFF
                           Apply shading masks: OFF
                           Apply beamstop mask: OFF
                           Apply 2nd b.s. mask: OFF
                           Shading by HPC:      OFF
                           Control refls.:      50  200  (I/sigma >= 6.0)

    Advanced:              Profiles:            elliptical
                           Vary slopes:         ON
                           C.-of-grav. checks:  2, 1 (weaker), 0 (weakest)
                           Corr. sphere dist.:  20 %
                           Pixel int. offset:   0.0
                           Pixel int. factor:   1.0
                           Background area:     1.2 times the peak area
                           Refine matrix:       ON
                           Init. ctrl. refls.:  OFF
                           Corrections:         L P A -
                           Lorentz correction:  min: 0.0103, max: 1.2704
                           Polarisat. factor:   min: 0.5844, max: 0.9862
                           Air transmission:    min: 0.9722, max: 0.9880
                           Min. Lorentz factor: 0.010
                           Mono. d*, orient.:   0.298151, 0.0
                           Dir. cos. method:    flexible
                           Cut off refls.:      ON (95.0 % of max. radius)
                           Dir. cos., hkl file: ON
                           Merge reflections:   OFF
                           Scaling mode:        autom. due to overall Fo2(max)

    Parameters:            A, B, EMS:           13.0  -2.0  0.020

    Main statistics:       Mean intensity:      1277 - 7718
                           Control refl.:       20 - 43
                           Mean chi^2*10000:    0.00 - 0.12
                           Cell volume:         634.2 - 635.3
                           Delta(max) [%]:      0.1 0.2 0.1  0.1 0.1 0.1  0.2
                           Scale factor:        0.0432034, proposed: 0.0432034

    hkl output:            S:\Pöttgen\Pr53\Pr53.hkl
                           Overlapped:          0  (rejected)
                           Overflowed:          1  (omitted but x file)
                           Lorentz zone:        6  (omitted but x file)
                           Saved reflections:   2167  (2174 into x file)
                           Mean Fo2/sigma:      16.3
                           Mean Fo2:            247.6

    Elapsed time [s]:      14.0

 03-Jul-2019 08:52  -------------------- Crystal Parameters --------------------

    Title:                 Pr53 JB67 B2K4 EuPt3Ga5 J. Bönnighausen 2019_07_02

    Colour:
    Shape:
    Size, radius:          0.000 x 0.000 x 0.000 mm3,  0.000 mm

    Crystal system:        orthorhombic
    Lattice type:          P
    Laue class:            m m m
    Space group:
    Cell:                  4.1217   7.3814  20.8462   90.000   90.000   90.000
    Esds:                  0.0007   0.0020   0.0037    0.000    0.000    0.000
    Volume, esd:           634.22,  0.23

    Z, sum formula:        4.000   Eu Pt3 Ga5
    Molecular weight:      1085.813
    Density (calc.):       11.372 g cm-3 (Mg m-3)
    Mean atomic volume:    17.6
    Linear abs. coeff.:    96.090 mm-1

 03-Jul-2019 08:59  ---------------- Building reciprocal space -----------------

    Runs/frames:           Available:           0 run(s), 59 frames
                           Selected:            Run  1    Frames   1 -  59
                                                Run  2    Frames   1 -   0
                                                Run  3    Frames   1 -   0
                                                Run  4    Frames   1 -   0
                                                Run  5    Frames   1 -   0

    Conditions for array:  XYZ(min)  [A-1]:     -1.0000
                           XYZ(max)  [A-1]:     1.0000
                           Increment [A-1]:     0.0040
                           Correct positions:   yes
                           Repair tiny holes:   yes
                           Subpixels (X,Y):     1 (proposal: 1)
                           Subpixels (omega):   7 (proposal: 7)

    Frames selected:       2Theta range:        4.3 - 62.1
                           Pixels:              2267 x 2267
                           Maximum d* [A-1]:    1.451

    3D array (cube):       2theta range [deg]:  0.0 - 76.0
                           Voxels (edge):       501
                           Voxels (total):      125751501
                           Memory [MB]:         479
                           Coverage:            30.591 %
                           Tiny holes:          0.000 %, 0
                           Elapsed time:        4.3 min

 03-Jul-2019 09:03  ----------------- Laue Analyzer (Analysis) -----------------

    Lattice      Condition(s)               N(+)  I/Sigma(+)    N(-)  I/Sigma(-)
    ----------------------------------------------------------------------------
    P            -                          2167    16.33          0     0.00
    C            h + k = 2n                 1066    15.95       1101    16.70
    A            k + l = 2n                 1091    16.03       1076    16.64
    B            h + l = 2n                 1080    16.43       1087    16.23
    F            h+k=2n, k+l=2n, h+l=2n      535    15.74       1632    16.53
    I            h + k + l = 2n             1083    16.27       1084    16.40
    R obverse   -h + k + l = 3n              718    16.45       1449    16.28
    R reverse    h - k + l = 3n              732    15.90       1435    16.55

    Cell parameters [A,°]:                 4.12 7.38 20.85 90.0 90.0 90.0
    Highest-possible crystal system:       orthorhombic
    Lattice type:                          P
    Maximum 2theta [°]:                    61
    Reflections used for R(int):           2167
    Absorption correction?                 no
    Decay correction?                      no
    Apply previous scaling?                no

    Crystal system   Laue class                  N(unique)   Redundancy   R(int)
    ----------------------------------------------------------------------------
    'triclinic'      'identical hkl only'           2165        1.00      0.0680
    triclinic        -1                             2016        1.07      0.1379
    monoclinic       2/m    ->  unique axis b       1470        1.47      0.1696
    monoclinic       2/m    ->  unique axis c       1310        1.65      0.1216
    monoclinic       2/m    ->  unique axis a       1384        1.57      0.1531
    orthorhombic     mmm                             880        2.46      0.1602
    tetragonal       4/m                             966        2.24      0.3808
    tetragonal       4/mmm                           687        3.15      0.3978
    trigonal         -3                             1260        1.72      0.7569
    trigonal         -3m    ->  -31m                 920        2.36      0.7848
    trigonal         -3m    ->  -3m1                 902        2.40      0.7885
    hexagonal        6/m                             762        2.84      0.7026
    hexagonal        6/mmmm                          597        3.63      0.7705
    cubic            m-3                             743        2.92      0.3763
    cubic            m-3m                            552        3.93      0.5869

 03-Jul-2019 09:14  ----------------- Laue Analyzer (Analysis) -----------------

    Lattice      Condition(s)               N(+)  I/Sigma(+)    N(-)  I/Sigma(-)
    ----------------------------------------------------------------------------
    P            -                          2167    16.33          0     0.00
    C            h + k = 2n                 1066    15.95       1101    16.70
    A            k + l = 2n                 1091    16.03       1076    16.64
    B            h + l = 2n                 1080    16.43       1087    16.23
    F            h+k=2n, k+l=2n, h+l=2n      535    15.74       1632    16.53
    I            h + k + l = 2n             1083    16.27       1084    16.40
    R obverse   -h + k + l = 3n              718    16.45       1449    16.28
    R reverse    h - k + l = 3n              732    15.90       1435    16.55

    Cell parameters [A,°]:                 4.12 7.38 20.85 90.0 90.0 90.0
    Highest-possible crystal system:       orthorhombic
    Lattice type:                          P
    Maximum 2theta [°]:                    61
    Reflections used for R(int):           2167
    Absorption correction?                 yes
    Decay correction?                      no
    Apply previous scaling?                no

    Crystal system   Laue class                  N(unique)   Redundancy   R(int)
    ----------------------------------------------------------------------------
    'triclinic'      'identical hkl only'           2165        1.00      0.0562
    triclinic        -1                             2016        1.07      0.1919
    monoclinic       2/m    ->  unique axis b       1470        1.47      0.1496
    monoclinic       2/m    ->  unique axis c       1310        1.65      0.1364
    monoclinic       2/m    ->  unique axis a       1384        1.57      0.1400
    orthorhombic     mmm                             880        2.46      0.1461
    tetragonal       4/m                             966        2.24      0.3735
    tetragonal       4/mmm                           687        3.15      0.4013
    trigonal         -3                             1260        1.72      0.7654
    trigonal         -3m    ->  -31m                 920        2.36      0.7968
    trigonal         -3m    ->  -3m1                 902        2.40      0.8002
    hexagonal        6/m                             762        2.84      0.7226
    hexagonal        6/mmmm                          597        3.63      0.7852
    cubic            m-3                             743        2.92      0.4091
    cubic            m-3m                            552        3.93      0.6101

 03-Jul-2019 09:14  ----------------- Laue Analyzer (hkl File) -----------------

    Cell parameters [A,°]:                 4.12 7.38 20.85 90.0 90.0 90.0
    Crystal system, Laue class:            orthorhombic,  mmm
    Keep Friedel pairs separate?           no
    Lattice type:                          P
    I/sigma(I) scaling:                    1.00
    2theta range [°]:                      0.0  -  180.0
    Run range:                             1  -  99
    I/sigma(I) range:                      -999999.0  -  999999.0
    Absorption correction?                 yes
    Decay correction?                      not possible
    Previous scaling?                      not possible
    New scaling?                           not possible
    Spherical absorption correction?       no
    Include overflows and Lorentz refls.?  no
    Include satellites?                    no
    Reject outliers? (Coefficients:)       yes (0.050, 0.000, 0.000, 1.000)
                                           R(int):  0.1461 -> 0.1156
                                           N(unmerged):  2167 -> 1959
                                           N(outliers):  208
                                           N(unique):  880 -> 880
                                           <Redundancy>:  2.5 -> 2.2
    Write run numbers as batch numbers?    no
    Write direction cosines?               no
    Saved reflections, <I/sigma(I)>:       1959,  15.8

 04-Jul-2019 09:18  -------------------- Crystal Parameters --------------------

    Title:                 Pr53 JB67 B2K4 EuPt3Ga5 J. Bönnighausen 2019_07_02

    Colour:
    Shape:
    Size, radius:          0.000 x 0.000 x 0.000 mm3,  0.000 mm

    Crystal system:        orthorhombic
    Lattice type:          P
    Laue class:            m m m
    Space group:
    Cell:                  4.1217   7.3814  20.8462   90.000   90.000   90.000
    Esds:                  0.0007   0.0020   0.0037    0.000    0.000    0.000
    Volume, esd:           634.22,  0.23

    Z, sum formula:        4.000   Eu Pt3 Ga5
    Molecular weight:      1085.813
    Density (calc.):       11.372 g cm-3 (Mg m-3)
    Mean atomic volume:    17.6
    Linear abs. coeff.:    96.090 mm-1

 04-Jul-2019 09:22  ----------------------- Peak search ------------------------

    Selected runs/frames ( available: 0 runs, 127 frames ) :
    Run  1   Frames  1,127

    Min, max 2Theta  :  0.0, 60.0        New peaklist : Yes

    7409 Peaks found, deleted 943, independent 6073

 04-Jul-2019 09:22  --------------------- Cell refinement ----------------------

    Number of indexed peaks used = 5008 out of 6073

    Min, max 2Theta : 3.94, 60.01

    Crystal system  : Orthorhombic

    Cell :   4.1212   7.3827  20.8434  90.000  90.000  90.000    634.18
    Esds :   0.0005   0.0012   0.0025   0.000   0.000   0.000      0.15
    Fit  :   0.0073

    Orienting matrix :  -0.235265  -0.029912  -0.005067
                        -0.009033  -0.039742   0.045831
                        -0.058704   0.125988   0.013254

 04-Jul-2019 09:22  --------------------- Cell refinement ----------------------

    Number of indexed peaks used = 5006 out of 6073

    Min, max 2Theta : 3.94, 60.01

    Crystal system  : Orthorhombic

    Cell :   4.1214   7.3822  20.8430  90.000  90.000  90.000    634.15
    Esds :   0.0005   0.0012   0.0024   0.000   0.000   0.000      0.15
    Fit  :   0.0072

    Orienting matrix :  -0.235255  -0.029915  -0.005067
                        -0.009034  -0.039742   0.045832
                        -0.058703   0.125998   0.013253

 04-Jul-2019 09:22  --------------------- Cell refinement ----------------------

    Number of indexed peaks used = 5006 out of 6073

    Min, max 2Theta : 3.94, 60.01

    Crystal system  : Orthorhombic

    Cell :   4.1214   7.3822  20.8430  90.000  90.000  90.000    634.15
    Esds :   0.0005   0.0012   0.0024   0.000   0.000   0.000      0.15
    Fit  :   0.0072

    Orienting matrix :  -0.235255  -0.029915  -0.005067
                        -0.009034  -0.039742   0.045832
                        -0.058703   0.125998   0.013253

 04-Jul-2019 09:22  --------------------- Cell refinement ----------------------

    Number of indexed peaks used = 5006 out of 6073

    Min, max 2Theta : 3.94, 60.01

    Crystal system  : Orthorhombic

    Cell :   4.1214   7.3822  20.8430  90.000  90.000  90.000    634.15
    Esds :   0.0005   0.0012   0.0024   0.000   0.000   0.000      0.15
    Fit  :   0.0072

    Orienting matrix :  -0.235255  -0.029915  -0.005067
                        -0.009034  -0.039742   0.045832
                        -0.058703   0.125998   0.013253

 04-Jul-2019 09:25  ----------------------- Integration ------------------------

    Domains:               S:\Pöttgen\Pr53\Pr53.x

    Runs/frames:           Available:           0 run(s), 127 frames
                           Selected:            Run  1    Frames  1 - 127

    Setup:                 Use filter frames:   OFF
                           Overlap check:       ON, 0 % tolerance
                           Wavelengths:         Mo  0.70930, 0.71359  (0.71073)
                           Apply q vectors:     OFF
                           Apply shading masks: OFF
                           Apply beamstop mask: OFF
                           Apply 2nd b.s. mask: OFF
                           Shading by HPC:      OFF
                           Control refls.:      50  200  (I/sigma >= 6.0)

    Advanced:              Profiles:            elliptical
                           Vary slopes:         ON
                           C.-of-grav. checks:  2, 1 (weaker), 0 (weakest)
                           Corr. sphere dist.:  20 %
                           Pixel int. offset:   0.0
                           Pixel int. factor:   1.0
                           Background area:     1.2 times the peak area
                           Refine matrix:       ON
                           Init. ctrl. refls.:  OFF
                           Corrections:         L P A -
                           Lorentz correction:  min: 0.0100, max: 1.2736
                           Polarisat. factor:   min: 0.5843, max: 0.9995
                           Air transmission:    min: 0.9721, max: 0.9881
                           Min. Lorentz factor: 0.010
                           Mono. d*, orient.:   0.298151, 0.0
                           Dir. cos. method:    flexible
                           Cut off refls.:      ON (95.0 % of max. radius)
                           Dir. cos., hkl file: ON
                           Merge reflections:   OFF
                           Scaling mode:        autom. due to overall Fo2(max)

    Parameters:            A, B, EMS:           14.0  -2.0  0.020

    Main statistics:       Mean intensity:      836 - 7816
                           Control refl.:       18 - 43
                           Mean chi^2*10000:    0.00 - 0.13
                           Cell volume:         633.9 - 635.4
                           Delta(max) [%]:      0.2 0.2 0.2  0.1 0.1 0.2  0.2
                           Scale factor:        0.0430494, proposed: 0.0430494

    hkl output:            S:\Pöttgen\Pr53\Pr53.hkl
                           Overlapped:          0  (rejected)
                           Overflowed:          1  (omitted but x file)
                           Lorentz zone:        15  (omitted but x file)
                           Saved reflections:   4845  (4861 into x file)
                           Mean Fo2/sigma:      14.3
                           Mean Fo2:            217.2

    Elapsed time [s]:      26.2

 04-Jul-2019 09:26  ----------------- Laue Analyzer (Analysis) -----------------

    Lattice      Condition(s)               N(+)  I/Sigma(+)    N(-)  I/Sigma(-)
    ----------------------------------------------------------------------------
    P            -                          4845    14.34          0     0.00
    C            h + k = 2n                 2376    14.31       2469    14.37
    A            k + l = 2n                 2437    14.16       2408    14.54
    B            h + l = 2n                 2416    14.56       2429    14.14
    F            h+k=2n, k+l=2n, h+l=2n     1192    14.34       3653    14.35
    I            h + k + l = 2n             2429    14.07       2416    14.62
    R obverse   -h + k + l = 3n             1614    14.08       3231    14.48
    R reverse    h - k + l = 3n             1626    13.97       3219    14.54

    Cell parameters [A,°]:                 4.12 7.38 20.84 90.0 90.0 90.0
    Highest-possible crystal system:       orthorhombic
    Lattice type:                          P
    Maximum 2theta [°]:                    61
    Reflections used for R(int):           4845
    Absorption correction?                 no
    Decay correction?                      no
    Apply previous scaling?                no

    Crystal system   Laue class                  N(unique)   Redundancy   R(int)
    ----------------------------------------------------------------------------
    'triclinic'      'identical hkl only'           4672        1.04      0.2768
    triclinic        -1                             3365        1.44      0.1453
    monoclinic       2/m    ->  unique axis b       2001        2.42      0.1880
    monoclinic       2/m    ->  unique axis c       1897        2.55      0.1572
    monoclinic       2/m    ->  unique axis a       1965        2.47      0.1761
    orthorhombic     mmm                            1152        4.21      0.1931
    tetragonal       4/m                            1327        3.65      0.4741
    tetragonal       4/mmm                           839        5.77      0.5000
    trigonal         -3                             2119        2.29      0.6910
    trigonal         -3m    ->  -31m                1375        3.52      0.7629
    trigonal         -3m    ->  -3m1                1456        3.33      0.7737
    hexagonal        6/m                            1151        4.21      0.6490
    hexagonal        6/mmmm                          841        5.76      0.7543
    cubic            m-3                             896        5.41      0.4939
    cubic            m-3m                            625        7.75      0.7074

 04-Jul-2019 09:27  -------------------- Crystal Parameters --------------------

    Title:                 Pr53 JB67 B2K4 EuPt3Ga5 J. Bönnighausen 2019_07_02

    Colour:
    Shape:
    Size, radius:          0.000 x 0.000 x 0.000 mm3,  0.000 mm

    Crystal system:        orthorhombic
    Lattice type:          P
    Laue class:            m m m
    Space group:
    Cell:                  4.1214   7.3822  20.8430   90.000   90.000   90.000
    Esds:                  0.0005   0.0012   0.0024    0.000    0.000    0.000
    Volume, esd:           634.15,  0.15

    Z, sum formula:        4.000   Eu Pt3 Ga5
    Molecular weight:      1085.813
    Density (calc.):       11.373 g cm-3 (Mg m-3)
    Mean atomic volume:    17.6
    Linear abs. coeff.:    96.100 mm-1

 04-Jul-2019 09:27  ----------------- Laue Analyzer (Analysis) -----------------

    Lattice      Condition(s)               N(+)  I/Sigma(+)    N(-)  I/Sigma(-)
    ----------------------------------------------------------------------------
    P            -                          4845    14.34          0     0.00
    C            h + k = 2n                 2376    14.31       2469    14.37
    A            k + l = 2n                 2437    14.16       2408    14.54
    B            h + l = 2n                 2416    14.56       2429    14.14
    F            h+k=2n, k+l=2n, h+l=2n     1192    14.34       3653    14.35
    I            h + k + l = 2n             2429    14.07       2416    14.62
    R obverse   -h + k + l = 3n             1614    14.08       3231    14.48
    R reverse    h - k + l = 3n             1626    13.97       3219    14.54

    Cell parameters [A,°]:                 4.12 7.38 20.84 90.0 90.0 90.0
    Highest-possible crystal system:       orthorhombic
    Lattice type:                          P
    Maximum 2theta [°]:                    61
    Reflections used for R(int):           4845
    Absorption correction?                 yes
    Decay correction?                      no
    Apply previous scaling?                no

    Crystal system   Laue class                  N(unique)   Redundancy   R(int)
    ----------------------------------------------------------------------------
    'triclinic'      'identical hkl only'           4672        1.04      0.2150
    triclinic        -1                             3365        1.44      0.1427
    monoclinic       2/m    ->  unique axis b       2001        2.42      0.1637
    monoclinic       2/m    ->  unique axis c       1897        2.55      0.1594
    monoclinic       2/m    ->  unique axis a       1965        2.47      0.1423
    orthorhombic     mmm                            1152        4.21      0.1660
    tetragonal       4/m                            1327        3.65      0.4729
    tetragonal       4/mmm                           839        5.77      0.5132
    trigonal         -3                             2119        2.29      0.7084
    trigonal         -3m    ->  -31m                1375        3.52      0.7741
    trigonal         -3m    ->  -3m1                1456        3.33      0.7838
    hexagonal        6/m                            1151        4.21      0.6746
    hexagonal        6/mmmm                          841        5.76      0.7675
    cubic            m-3                             896        5.41      0.5427
    cubic            m-3m                            625        7.75      0.7507

 04-Jul-2019 09:27  ----------------- Laue Analyzer (hkl File) -----------------

    Cell parameters [A,°]:                 4.12 7.38 20.84 90.0 90.0 90.0
    Crystal system, Laue class:            orthorhombic,  mmm
    Keep Friedel pairs separate?           no
    Lattice type:                          P
    I/sigma(I) scaling:                    1.00
    2theta range [°]:                      0.0  -  180.0
    Run range:                             1  -  99
    I/sigma(I) range:                      -999999.0  -  999999.0
    Absorption correction?                 yes
    Decay correction?                      not possible
    Previous scaling?                      not possible
    New scaling?                           not possible
    Spherical absorption correction?       no
    Include overflows and Lorentz refls.?  no
    Include satellites?                    no
    Reject outliers? (Coefficients:)       yes (0.050, 0.000, 0.000, 1.000)
                                           R(int):  0.1660 -> 0.1134
                                           N(unmerged):  4845 -> 4247
                                           N(outliers):  598
                                           N(unique):  1152 -> 1152
                                           <Redundancy>:  4.2 -> 3.7
    Write run numbers as batch numbers?    no
    Write direction cosines?               no
    Saved reflections, <I/sigma(I)>:       4247,  13.6

 04-Jul-2019 09:38  -------------------- Crystal Parameters --------------------

    Title:                 Pr53 JB67 B2K4 EuPt3Ga5 J. Bönnighausen 2019_07_02

    Colour:
    Shape:
    Size, radius:          0.000 x 0.000 x 0.000 mm3,  0.000 mm

    Crystal system:        orthorhombic
    Lattice type:          P
    Laue class:            m m m
    Space group:
    Cell:                  4.1214   7.3822  20.8430   90.000   90.000   90.000
    Esds:                  0.0005   0.0012   0.0024    0.000    0.000    0.000
    Volume, esd:           634.15,  0.15

    Z, sum formula:        4.000   Eu Pt3 Ga5
    Molecular weight:      1085.813
    Density (calc.):       11.373 g cm-3 (Mg m-3)
    Mean atomic volume:    17.6
    Linear abs. coeff.:    96.100 mm-1

 04-Jul-2019 09:51  ----------------- Laue Analyzer (Analysis) -----------------

    Lattice      Condition(s)               N(+)  I/Sigma(+)    N(-)  I/Sigma(-)
    ----------------------------------------------------------------------------
    P            -                          4845    14.34          0     0.00
    C            h + k = 2n                 2376    14.31       2469    14.37
    A            k + l = 2n                 2437    14.16       2408    14.54
    B            h + l = 2n                 2416    14.56       2429    14.14
    F            h+k=2n, k+l=2n, h+l=2n     1192    14.34       3653    14.35
    I            h + k + l = 2n             2429    14.07       2416    14.62
    R obverse   -h + k + l = 3n             1614    14.08       3231    14.48
    R reverse    h - k + l = 3n             1626    13.97       3219    14.54

    Cell parameters [A,°]:                 4.12 7.38 20.84 90.0 90.0 90.0
    Highest-possible crystal system:       orthorhombic
    Lattice type:                          P
    Maximum 2theta [°]:                    61
    Reflections used for R(int):           4845
    Absorption correction?                 yes
    Decay correction?                      no
    Apply previous scaling?                no

    Crystal system   Laue class                  N(unique)   Redundancy   R(int)
    ----------------------------------------------------------------------------
    'triclinic'      'identical hkl only'           4672        1.04      0.0694
    triclinic        -1                             3365        1.44      0.0522
    monoclinic       2/m    ->  unique axis b       2001        2.42      0.0604
    monoclinic       2/m    ->  unique axis c       1897        2.55      0.0605
    monoclinic       2/m    ->  unique axis a       1965        2.47      0.0583
    orthorhombic     mmm                            1152        4.21      0.0653
    tetragonal       4/m                            1327        3.65      0.3996
    tetragonal       4/mmm                           839        5.77      0.4439
    trigonal         -3                             2119        2.29      0.6548
    trigonal         -3m    ->  -31m                1375        3.52      0.7309
    trigonal         -3m    ->  -3m1                1456        3.33      0.7455
    hexagonal        6/m                            1151        4.21      0.6019
    hexagonal        6/mmmm                          841        5.76      0.7200
    cubic            m-3                             896        5.41      0.4265
    cubic            m-3m                            625        7.75      0.6839

 04-Jul-2019 09:52  ----------------- Laue Analyzer (hkl File) -----------------

    Cell parameters [A,°]:                 4.12 7.38 20.84 90.0 90.0 90.0
    Crystal system, Laue class:            orthorhombic,  mmm
    Keep Friedel pairs separate?           no
    Lattice type:                          P
    I/sigma(I) scaling:                    1.00
    2theta range [°]:                      0.0  -  180.0
    Run range:                             1  -  99
    I/sigma(I) range:                      -999999.0  -  999999.0
    Absorption correction?                 yes
    Decay correction?                      not possible
